Repository: WaterMelon977/genco

File: mat-sci/index.html
Material Science & Metallurgy — Subject Portal — AP GenCo / SSC JE

🌙

← Main Engineering Portal
  
  Material Science & Metallurgy

  2 Guide Tiers • Core ME Syllabus

01

  Concise Revision Guide

  High-yield exam review guide featuring crystal structures, APF formulas, Fe-C critical points, microstructural phases, heat treatment, alloy steels, and powder metallurgy.

Crystal Geometry•
  Fe-C Diagram•
  Heat Treatment•
  Powder Metallurgy

Open Revision Guide →

02

  Comprehensive Master Guide

  Deep-dive master study guide with exhaustive theory, iron & steel manufacture routes, TTT/CCT curves, non-ferrous alloys, ASCII decision trees, 20+ core theory Q&As, and pre-exam checklist.

Iron & Steelmaking•
  TTT Curves•
  Non-Ferrous Alloys•
  Theory Q&As

Open Master Guide →

Syllabus Coverage Breakdown

1. Atomic Bonding & Crystal Geometry

  Metallic, Covalent, Ionic & Van der Waals bonding; SC, BCC, FCC, HCP unit cell parameters, APF, CN, and density formulas.

Core Fundamentals

2. Crystal Imperfections & Strengthening

  Point defects (vacancies, interstitials, Schottky, Frenkel), dislocations (edge, screw, Burgers vector), grain boundaries & Hall-Petch strengthening law.

Defects & Mechanics

3. Structure of Alloys & Iron-Carbon System

  Solid solutions, Hume-Rothery rules, Fe-C phase diagram, Eutectic/Eutectoid/Peritectic reactions, Ferrite, Austenite, Cementite, Pearlite, Martensite & Bainite.

High Yield

4. Manufacture of Iron & Steel

  Blast furnace pig iron production, slag formation reactions, steelmaking routes (BOF/LD, EAF, Bessemer, Open Hearth) and deoxidation practices.

Process Metallurgy

5. Heat Treatment of Steel

  Annealing, Normalising, Hardening, Tempering, Austempering, Martempering, Spheroidising, Case hardening, TTT/CCT diagrams & quenching media.

High Yield

6. Alloy Steels & Non-Ferrous Alloys

  Alloying element roles (Cr, Ni, Mo, V, W), stainless steels (18/8), HSS (M2), brasses (Yellow, Muntz, Naval), bronzes (Gun metal, Phosphor), Babbitt bearing metals & Duralumin.

Engineering Materials

7. Principles of Powder Metallurgy

  Mandatory 4-step sequence (Production → Blending → Compacting → Sintering), green compact mechanics, sintering diffusion, impregnation, infiltration & WC-Co tools.

Manufacturing Route

Material Science & Metallurgy Hub
  AP GenCo AE / SSC JE / State Engineering Exams

File: mat-sci/mat_sci_reorganized.html
Material Science & Metallurgy — Comprehensive Master Guide

🌙

📚 Nav:
  [Hub Home]
  §1 Overview
  §2 Quick Ref
  §3 Main Body
  §4 Theory Q&As
  §5 Consolidation & Traps
  §6 Checklist

📖 Comprehensive Master Guide: You are viewing the deep-dive master study guide.
  ← Switch to Concise Revision Guide

Material Science & Metallurgy
  Master Deep-Dive Study Guide

§1 Topic Overview & Syllabus Breakdown

  Material Science & Metallurgy forms the physical foundation for mechanical design and manufacturing engineering. This comprehensive master guide covers the structure and properties of engineering materials, atomic bonding, crystal geometry, crystalline imperfections, alloy structures, iron & steel manufacturing, heat treatment microstructures, alloy steels, non-ferrous engineering alloys, and powder metallurgy principles.

Syllabus Core Modules

• 1. Atomic Bonding & Crystal Geometry: Metallic, Covalent, Ionic, Van der Waals; SC, BCC, FCC, HCP.

  • 2. Imperfections & Strengthening: Vacancies, Interstitials, Dislocations, Hall-Petch Law.

  • 3. Fe-C System & Phases: Phase Diagram, Eutectic, Eutectoid, Peritectic, Ferrite, Austenite, Cementite.

  • 4. Iron & Steelmaking: Blast Furnace chemistry, Pig Iron, BOF/LD, EAF, Steel Deoxidation.

  • 5. Heat Treatment & TTT: Annealing, Normalising, Hardening, Tempering, Austempering, TTT/CCT Curves.

  • 6. Alloy Steels & Non-Ferrous: Alloying element roles, Stainless 18/8, HSS, Brasses, Bronzes, Babbitts.

  • 7. Powder Metallurgy: Production → Blending → Compacting → Sintering; Impregnation, WC-Co.

§2 Quick Reference Master Sheet

Parameter / Concept	BCC	FCC	HCP	Simple Cubic (SC)	

Atoms per Unit Cell ($N$)	2	4	6	1	

  Atomic Packing Factor (APF)	0.68	0.74 (Max)	0.74 (Max)	0.52	

  Coordination Number ($CN$)	8	12	12	6	

  Lattice Relation ($a$ vs $r$)	$a = \frac{4r}{\sqrt{3}}$	$a = \frac{4r}{\sqrt{2}} = 2\sqrt{2}r$	$c/a = 1.633$	$a = 2r$	

  Close-Packed Plane	None ({110} dense)	{111}	(0001) Basal	None	

  Example Metals	$\alpha$-Fe, W, Cr, Mo, V	$\gamma$-Fe, Al, Cu, Ni, Au	Mg, Zn, Ti, Be	Po (Polonium)	

Iron-Carbon Invariant Reactions Summary

  $$\begin{aligned}
  \text{Peritectic (1493°C, 0.17\% C):} \quad & L (0.53\% \text{ C}) + \delta\text{-Ferrite } (0.09\% \text{ C}) \rightleftharpoons \gamma\text{-Austenite } (0.17\% \text{ C}) \\
  \text{Eutectic (1147°C, 4.30\% C):} \quad & L (4.30\% \text{ C}) \rightleftharpoons \gamma\text{-Austenite } (2.14\% \text{ C}) + \text{Fe}_3\text{C } (6.67\% \text{ C}) \quad [\text{Ledeburite}] \\
  \text{Eutectoid (727°C, 0.80\% C):} \quad & \gamma\text{-Austenite } (0.80\% \text{ C}) \rightleftharpoons \alpha\text{-Ferrite } (0.022\% \text{ C}) + \text{Fe}_3\text{C } (6.67\% \text{ C}) \quad [\text{Pearlite}]
  \end{aligned}$$

§3 Deep-Dive Main Body

3.1 Structure & Properties of Engineering Materials & Bonding

  Engineering materials derive their elastic modulus, melting temperature, thermal expansion coefficient, electrical conductivity, and mechanical ductility from their fundamental interatomic bonding mechanism.

Metallic Bonding: Non-directional electrostatic attraction between array of positive ion cores and delocalised electron cloud ("sea of electrons"). High electrical and thermal conductivity (via free electrons), high ductility (planes slide past each other without breaking discrete bonds).

  Covalent Bonding: Highly directional sharing of valence electron pairs between specific atoms. High bond energy, extreme hardness, high melting point, brittle nature, electrical insulator. Examples: Diamond ($sp^3$ hybridization), Silicon, Silicon Carbide ($\text{SiC}$).

  Ionic Bonding: Coulombic attraction between oppositely charged ions ($\text{Na}^+$ and $\text{Cl}^-$). High lattice energy, high melting point, brittle solid state insulator, conducts in molten or aqueous state. Examples: $\text{NaCl}$, $\text{MgO}$, $\text{Al}_2\text{O}_3$.

  Van der Waals Bonding: Secondary weak electrostatic attractions due to temporary or permanent dipoles. Low bond energy ($<10\ \text{kJ/mol}$), low melting points, soft polymers.

3.2 Crystal Structures & Unit Cell Geometry

  Metals solidify into crystalline lattices where unit cells repeat in 3D space. The ratio of sphere volume inside the cell to total cell volume is the Atomic Packing Factor (APF).

Theoretical Density Calculation

  $$\rho = \frac{N \cdot A}{V_c \cdot N_A}$$
  
  Where $N$ = number of atoms per unit cell, $A$ = atomic mass ($\text{g/mol}$), $V_c$ = volume of unit cell ($a^3$ for cubic), $N_A$ = Avogadro's number ($6.023 \times 10^{23}\ \text{atoms/mol}$).

3.3 Imperfections in Crystals & Metals

  Real crystals are never perfect. Defects are classified by dimensionality into Point (0D), Line (1D), Planar (2D), and Volume (3D) defects.

Defect Category	Defect Name	Physical Nature & Mechanics	

Point Defects (0D)	Vacancy	Unoccupied lattice site. Thermally generated: $n_v = N \exp(-Q_v / k T)$. Enables diffusion.	

  Point Defects (0D)	Interstitial / Substitutional	Foreign or host atom crammed in void or replacing matrix atom. Causes solid solution hardening.	

  Point Defects (0D)	Schottky & Frenkel	Schottky: Cation+Anion vacancy pair. Frenkel: Ion displaced to interstitial site. Maintain charge neutrality.	

  Line Defects (1D)	Edge Dislocation	Extra half-plane of atoms inserted. Burgers vector $\mathbf{b} \perp$ dislocation line $\mathbf{t}$. Slip occurs parallel to $\mathbf{b}$.	

  Line Defects (1D)	Screw Dislocation	Helical spiral ramp plane. Burgers vector $\mathbf{b} \parallel$ dislocation line $\mathbf{t}$. Slip occurs $\perp$ to $\mathbf{b}$.	

  Planar Defects (2D)	Grain Boundaries	Narrow 2D transition zones between differently oriented crystals. Impede dislocation motion.	

  Planar Defects (2D)	Twin Boundaries	Specific plane across which lattice orientation is a mirror reflection. Common in FCC/HCP under deformation.	

  Volume Defects (3D)	Voids & Inclusions	Pores, oxide inclusions ($\text{Al}_2\text{O}_3, \text{SiO}_2$), slag traps. Act as stress raisers causing fatigue failure.	

Hall-Petch Strengthening Mechanism

  $$\sigma_y = \sigma_0 + k_y \cdot d^{-1/2}$$
  
  Grain boundaries present high-angle lattice disorientations that halt dislocation pile-ups. Finer grain sizes (smaller $d$) increase grain boundary area per unit volume, forcing higher shear stress $\sigma_y$ to continue plastic flow. Grain refinement uniquely improves strength without sacrificing impact toughness!

3.4 Structure of Alloys & Iron-Carbon Phase Diagram

  An alloy is a combination of two or more elements with metallic properties. Solid solutions form when solute atoms dissolve in the solvent matrix without changing crystal structure.

💡 Hume-Rothery Rules for Unlimited Substitutional Solid Solubility:

  1. Atomic Size Factor: Difference in atomic radii $\Delta r < 15\%$.

  2. Crystal Structure: Must have identical crystal structures (e.g. Cu and Ni both FCC → Monel unlimited solubility).

  3. Valency: A metal dissolves a metal of higher valency more readily than one of lower valency.

  4. Electronegativity: Must be similar. High electronegativity difference forms intermetallic compounds instead.

IRON-CARBON EQUILIBRIUM COOLING ROUTE (Hypoeutectoid Steel - 0.4% C)

  Liquid Steel (L)
  │  Cooling down to ~1500°C
  ▼
  Liquid + δ-Ferrite
  │  Peritectic Transformation (1493°C)
  ▼
  100% γ-Austenite (FCC Solid Solution)
  │  Cooling through A₃ line (~780°C)
  ▼
  Proeutectoid Ferrite (α) precipitates at γ grain boundaries
  │  Further cooling down to Eutectoid Temp A₁ (727°C)
  ▼
  Remaining Austenite (0.80% C) transforms via Eutectoid Reaction:
  γ (0.80% C)  ───►  α-Ferrite (0.022% C)  +  Fe₃C Cementite (6.67% C)
  │  │
  └──────┬──────────────┘
  ▼
  PEARLITE (Lamellar Structure)

  FINAL ROOM-TEMP MICROSTRUCTURE: Proeutectoid Ferrite (~50%) + Pearlite (~50%)

3.5 Manufacture of Iron and Steel

STEEL MANUFACTURING PROCESS FLOWCHART

Iron Ore (Fe₂O₃) + Coke (C) + Limestone (CaCO₃)
  │
  ▼
  ┌──────────────────────┐
  │  BLAST FURNACE  │ ──► Slag (CaSiO₃) removed
  └──────────┬───────────┘
  │ Molten Pig Iron (4% C, High S, P, Si)
  ▼
  ┌──────────────────────┐
  │ BASIC OXYGEN FURNACE │ ◄── Supersonic O₂ Lance + Scrap Metal
  │  (BOF / LD)  │ ──► CO Gas + Slag
  └──────────┬───────────┘
  │ Refined Liquid Steel (< 0.1–0.8% C)
  ▼
  ┌──────────────────────┐
  │ LADLE DEOXIDATION  │ ──► Add Si / Al / Mn (Killed Steel)
  └──────────┬───────────┘
  │ Continuous Casting
  ▼
  Ingots / Billets / Slabs / Sheets

Steelmaking Furnace Route	Operating Principle	Raw Material Charge	Primary Steel Products	

Basic Oxygen Furnace (BOF / LD)	Supersonic pure oxygen jet injected via water-cooled lance. Exothermic oxidation burns out C, Si, Mn in 40 mins.	75% Molten Pig Iron + 25% Steel Scrap + Flux (Lime)	Carbon steel plates, structural beams, automotive sheets, pipes	

Electric Arc Furnace (EAF)	3 massive graphite electrodes strike intense high-current electric arcs directly onto charge, melting it fast.	100% Cold Scrap Steel or Direct Reduced Iron (DRI / Sponge Iron)	High-alloy steels, Stainless steels, Tool steels, Special alloy bars	

Steel Deoxidation Routes	• Killed Steel: Deoxidised with Al/Si; zero gas bubbles, uniform density.
• Rimmed Steel: Incompletely deoxidised; CO gas bubbles form outer rim free of impurities.	Aluminium, Ferrosilicon, Silicomanganese additions	Killed steel used for critical pressure vessels, forgings, structural members	

3.6 Heat Treatment of Steels & TTT/CCT Diagrams

HEAT TREATMENT SELECTION DECISION TREE

  Austenitise Steel Above A₃ / A₁ Temp
  │
  ┌───────────────────────┴───────────────────────┐
  ▼  ▼
  Slow Cooling  Rapid Quenching
  │  │
  ┌─────┴──────────┐  ┌──────┴───────────┐
  ▼  ▼  ▼  ▼
Furnace Cool  Air Cool  Salt Bath Hold  Direct Water/Oil
(Annealing)  (Normalising)  (Austempering)  Quench
  │  │  │  │
  ▼  ▼  ▼  ▼
Coarse  Fine  100% Bainite  100% Martensite
Pearlite  Pearlite  (Tough & Hard)  (Hard but Brittle)
(Softest)  (Stronger)  (No Temper)  │
  ▼
  Reheat 150-650°C
  (TEMPERING)
  │
  ▼
  Tempered Martensite
  (Tough & Ductile)

Case Hardening Methods (Surface Hardening)

Process	Mechanism / Reagents	Case Depth	Applications	

Carburising	Low C steel (<0.2% C) heated in carbonaceous atmosphere (gas/pack/liquid) at 900–950°C. Carbon diffuses into surface. Quenched + tempered.	0.5 – 2.0 mm	Gears, camshafts, piston pins, universal joint splines	

Nitriding	Steel containing Al, Cr, Mo heated in $\text{NH}_3$ gas at 500–550°C. Nitrogen forms extremely hard alloy nitrides ($\text{AlN}, \text{CrN}$). No quench needed!	0.1 – 0.5 mm	Crankshafts, fuel injection pumps, valves, extrusion dies	

Cyaniding / Carbonitriding	Simultaneous absorption of C and N in molten $\text{NaCN}$ salt bath at 800–870°C. Quenched in water/oil.	0.1 – 0.3 mm	Small screws, nuts, bolts, typewriter parts, sheet latches	

Flame / Induction Hardening	Rapid surface heating via oxy-acetylene flame or high-frequency induction coil, followed instantly by water spray quench. Core remains unheated.	1.5 – 6.0 mm	Large gears, crane wheels, lathe bedways, axle shafts	

3.7 Alloy Steels & Alloying Elements

💡 Classification of Alloying Elements:

  • Austenite Stabilisers (Lower $A_3$ line): Nickel ($\text{Ni}$), Manganese ($\text{Mn}$), Cobalt ($\text{Co}$), Nitrogen ($\text{N}$). They expand the $\gamma$-field to room temp.

  • Ferrite Stabilisers (Raise $A_3$, close $\gamma$-loop): Chromium ($\text{Cr}$), Molybdenum ($\text{Mo}$), Vanadium ($\text{V}$), Tungsten ($\text{W}$), Silicon ($\text{Si}$), Titanium ($\text{Ti}$).

  • Strong Carbide Formers: $\text{Ti} > \text{V} > \text{W} > \text{Mo} > \text{Cr} > \text{Mn} > \text{Fe}$. Non-carbide formers: $\text{Ni}, \text{Si}, \text{Cu}, \text{Al}$.

3.8 Non-Ferrous Engineering Alloys

  Non-ferrous alloys provide superior corrosion resistance, high electrical/thermal conductivity, non-magnetic properties, and high specific strength (strength-to-weight ratio).

Alloy Family	Specific Grade	Composition (%)	Microstructure & Mechanics	

Brass ($\text{Cu-Zn}$)	Yellow Brass	70% Cu, 30% Zn	Single-phase $\alpha$ solid solution (FCC). Highly ductile, cold-workable.	

Brass ($\text{Cu-Zn}$)	Muntz Metal	60% Cu, 40% Zn	Two-phase $\alpha + \beta$ structure ($\beta$ is BCC). Hard, hot-working alloy at >600°C.	

Bronze ($\text{Cu-Sn}$)	Gun Metal	88% Cu, 10% Sn, 2% Zn	Tin gives high strength & seawater corrosion resistance; Zn deoxidises melt.	

Bronze ($\text{Cu-Sn}$)	Phosphor Bronze	90% Cu, 9.7% Sn, 0.3% P	Phosphorus removes oxides and forms hard $\text{Cu}_3\text{P}$ particles. High fatigue limit.	

Bearing Alloy	Babbitt Metal	86% Sn, 10% Sb, 4% Cu	Hard $\text{Sb}_3\text{Sn}$ & $\text{Cu}_6\text{Sn}_5$ cuboids carry heavy load; soft Sn matrix wears to form oil channels.	

Aluminium Alloy	Duralumin	94.5% Al, 4% Cu, 0.5% Mg, 0.5% Mn	Age-hardening via coherent precipitation of sub-microscopic $\text{CuAl}_2$ ($\theta'$) phase.	

3.9 Principles of Powder Metallurgy

POWDER METALLURGY (PM) MANDATORY MANUFACTURING SEQUENCE

  [Metal Powders] + [Lubricant: Zinc Stearate / Wax]
  │
  ▼
  ┌─────────────────────┐
  │ BLENDING & MIXING  │ (Homogenous powder mixture)
  └──────────┬──────────┘
  │
  ▼
  ┌─────────────────────┐
  │ COMPACTING IN DIE  │ (Pressed at 100-800 MPa)
  └──────────┬──────────┘
  │
  ▼
  GREEN COMPACT PART (Cold Welded, Mass conserved!)
  │
  ▼
  ┌─────────────────────┐
  │ SINTERING FURNACE  │ (Heated to 0.7-0.9 Tm in Inert Atmosphere)
  └──────────┬──────────┘
  │
  ▼
  SINTERED DENSE PART (Solid State Atomic Diffusion!)
  │
  ┌─────────┴─────────┐
  ▼  ▼
  Impregnation  Infiltration
  (Porous Bearings  (Copper into Fe
  filled with Oil)  compact for strength)

⚠️ Mandatory Exam Rule: Powder Metallurgy is the ONLY manufacturing method that can fabricate refractory metal parts (Tungsten $\text{m.p. } 3422^\circ\text{C}$, Molybdenum) and Tungsten Carbide ($\text{WC-Co}$) cutting tools.WC decomposes before melting, so it cannot be cast!

§4 Core Theory Q&A Bank

Q1: Why does FCC Austenite dissolve significantly more carbon than BCC Ferrite despite BCC being less densely packed (APF 0.68 vs 0.74)?

Answer: Although BCC has a lower overall atomic packing factor (0.68), its interstitial void spaces are smaller and asymmetric. In BCC ferrite, the largest interstitial site is the tetrahedral void ($r_{\text{void}} = 0.291 r_{\text{atom}}$), whereas the octahedral void is squeezed ($0.155 r_{\text{atom}}$). In FCC austenite, the octahedral interstitial void is symmetric and significantly larger ($r_{\text{void}} = 0.414 r_{\text{atom}}$). Carbon atoms ($r_{\text{carbon}} = 0.071\ \text{nm}$) fit into FCC octahedral voids with much less lattice distortion, allowing up to 2.14% C solubility compared to only 0.022% C in BCC ferrite.

Q2: Explain the Hall-Petch equation and why grain boundary refinement is uniquely beneficial among strengthening mechanisms.

Answer: The Hall-Petch equation is $\sigma_y = \sigma_0 + k_y d^{-1/2}$. Grain boundaries act as impermeable barriers to dislocation slip because adjacent grains possess different crystallographic orientations. As dislocations pile up against a grain boundary, a stress concentration builds until it triggers slip in the neighbouring grain. Smaller grains (smaller $d$) shorten the pile-up length, requiring higher applied stress $\sigma_y$ to continue deformation. Grain refinement is unique because unlike strain hardening or solid solution hardening (which reduce ductility/impact energy), grain refinement increases BOTH yield strength AND notch impact toughness by creating a tortuous path for crack propagation.

Q3: Differentiate clearly between Austempering and Martempering heat treatment processes.

Answer:

  • Austempering: Quenching steel from above $A_3$ into a molten salt bath maintained at $250\text{--}450^\circ\text{C}$ (in the bainite formation range) and holding isothermally until austenite completely transforms into 100% Bainite. It is followed by air cooling. No subsequent tempering is needed. Yields high toughness, strength, and fatigue resistance with zero quench cracking.

  • Martempering (Marquenching): Quenching steel into a salt bath just above the $M_s$ temperature ($200\text{--}250^\circ\text{C}$), holding just long enough to equalize temperature throughout the cross-section without forming bainite, then air cooling through the $M_s\text{--}M_f$ range to form Martensite. It MUST be followed by conventional tempering to restore toughness.

Q4: What is the exact function of Cobalt in Tungsten Carbide ($\text{WC-Co}$) cutting tools manufactured by Powder Metallurgy?

Answer: Tungsten Carbide ($\text{WC}$) possesses extreme hardness and wear resistance but is extremely brittle with near-zero fracture toughness. In PM processing, Cobalt ($\text{Co}$) acts as a ductile metallic binder matrix (~6–12% by weight). During liquid-phase sintering at ~1400°C, molten cobalt wets the WC powder grains, cementing the hard WC particles together into a tough composite matrix. Cobalt provides the necessary shock resistance and toughness so the tool can withstand mechanical impact during metal cutting without catastrophic chipping.

Q5: Explain why German Silver is called by that name despite containing no silver metal.

Answer: German Silver (also called Nickel Silver) is a ternary copper alloy consisting of approximately 60% Cu, 20% Ni, and 20% Zn. Nickel completely decolorises the yellowish copper color, giving the alloy a bright, lustrous silvery-white aesthetic appearance identical to sterling silver. It was historically developed in Germany as an economical substitute for genuine silver in tableware, cutlery, musical instruments, and decorative hardware.

Q6: Describe the age hardening (precipitation hardening) process sequence for Duralumin ($\text{Al-4\% Cu}$).

Answer: Age hardening consists of 3 distinct steps:

  1. Solution Heat Treatment: Heat alloy to ~500°C in the single-phase $\alpha$ region to dissolve all copper into solid solution.

  2. Quenching: Rapidly cool in cold water to room temperature to trap copper in a supersaturated solid solution (SSSS). The alloy is soft and ductile immediately after quenching.

  3. Ageing: Hold at room temperature (Natural Ageing) or reheat to 150–200°C (Artificial Ageing). Copper atoms cluster into extremely fine sub-microscopic GP zones and transition precipitates ($\theta'' / \theta'$ $\text{CuAl}_2$) coherent with the lattice. These coherent strain fields pin dislocation movement, causing a massive increase in yield strength.

§5 Consolidation Notes & Exam Traps

⚠️ CRITICAL EXAM TRAPS & GOTCHAS:

  1. Babbitt Bearing Microstructure: Hard intermetallic cuboids ($\text{Sb}_3\text{Sn}, \text{Cu}_6\text{Sn}_5$) carry the load while the soft Tin matrix wears away slightly to form oil supply channels. Do NOT confuse the matrix and particle roles!

  2. Mass Conservation in PM Compacting: The mass of a green compact equals EXACTLY the mass of the starting powder charge. Compaction increases density ($\text{g/cm}^3$) by squeezing out air gaps, but total mass is strictly conserved.

  3. Curie Point of Iron: At 768°C ($A_2$ line), iron undergoes a magnetic transition from ferromagnetic to paramagnetic without any change in crystal structure! It remains BCC $\alpha$-ferrite both below and above 768°C up to 912°C ($A_3$).

  4. Stainless Steel Minimum Chromium: Stainless steel MUST contain a minimum of 10.5%–12% Chromium to form a microscopic, self-healing passive chromium oxide ($\text{Cr}_2\text{O}_3$) film. 18/8 Stainless (Type 304) is non-magnetic because Nickel stabilises the FCC Austenite phase down to room temp.

§6 Pre-Exam Quick-Fire Checklist

30-Second Rapid Memory Audit

✔ SC: $N=1, \text{APF}=0.52, CN=6$

  ✔ BCC: $N=2, \text{APF}=0.68, CN=8, 4r=a\sqrt{3}$

  ✔ FCC: $N=4, \text{APF}=0.74, CN=12, 4r=a\sqrt{2}$

  ✔ HCP: $N=6, \text{APF}=0.74, CN=12, c/a=1.633$

  ✔ Edge Dislocation: $\mathbf{b} \perp \mathbf{t}$

  ✔ Screw Dislocation: $\mathbf{b} \parallel \mathbf{t}$

  ✔ Hall-Petch: $\sigma_y = \sigma_0 + k_y d^{-1/2}$

  ✔ Eutectoid: $727^\circ\text{C}, 0.80\%\text{ C} \rightarrow \text{Pearlite}$

  ✔ Eutectic: $1147^\circ\text{C}, 4.30\%\text{ C} \rightarrow \text{Ledeburite}$

  ✔ Peritectic: $1493^\circ\text{C}, 0.17\%\text{ C}$

  ✔ Cementite: $\text{Fe}_3\text{C}, 6.67\%\text{ C}$, Orthorhombic

  ✔ Martensite: BCT, Diffusionless, Hardest

  ✔ Austempering: 100% Bainite product

  ✔ Spheroidising: Max Machinability

  ✔ Quench Speed: Brine > Water > Oil > Air

  ✔ Blast Furnace Product: Pig Iron (~4% C)

  ✔ BOF / LD Process: Pure $O_2$ lance

  ✔ Killed Steel: Fully deoxidised with Al/Si

  ✔ 18/8 Stainless: 18% Cr, 8% Ni (Austenitic)

  ✔ HSS (18-4-1): 18% W, 4% Cr, 1% V

  ✔ Invar: 36% Ni, 64% Fe (Zero expansion)

  ✔ Permalloy: 78% Ni, 22% Fe (High $\mu$)

  ✔ Yellow Brass: 70% Cu, 30% Zn ($\alpha$)

  ✔ Muntz Metal: 60% Cu, 40% Zn ($\alpha+\beta$)

  ✔ Naval Brass: 60% Cu, 39% Zn, 1% Sn

  ✔ Gun Metal: 88% Cu, 10% Sn, 2% Zn

  ✔ German Silver: 60% Cu, 20% Ni, 20% Zn

  ✔ Tin Babbitt: 86% Sn, 10% Sb, 4% Cu

  ✔ Duralumin: Al + 4% Cu + Mg + Mn

  ✔ PM Sequence: Produce → Blend → Compact → Sinter

Material Science & Metallurgy — Comprehensive Master Guide

  AP GenCo AE / SSC JE / Mechanical Engineering Examination Series

File: mat-sci/mat_sci_revised.html
Material Science & Metallurgy — High-Yield Revision Guide

🌙

📚 Nav:
  [Hub Home]
  1. Bonding
  2. Crystals
  3. Imperfections
  4. Fe-C Diagram
  5. Phases
  6. Steelmaking
  7. Heat Treatment
  8. Alloy Steels
  9. Non-Ferrous
  10. Powder Met

⚡ Concise Revision Mode: You are viewing the high-yield core exam guide.
  Switch to Comprehensive Master Guide →

Material Science & Metallurgy
  High-Yield Revision Guide

Quick Table of Contents

1. Atomic Bonding in Solids
  2. Crystal Structures & Allotropy
  3. Crystal Imperfections
  4. Iron-Carbon Phase Diagram
  5. Microstructural Phases
  6. Manufacture of Iron & Steel
  7. Heat Treatment of Steel
  8. Alloy Steels & Elements
  9. Non-Ferrous Alloys
  10. Powder Metallurgy
  11. Key Formulas Sheet
  12. Key Points & Traps

1. Atomic Bonding in Solids

  Atomic bonding dictates mechanical ductility, electrical/thermal conductivity, optical transparency, and melting point in engineering materials.

Bond Type	Mechanism	Typical Materials	Key Properties	

Metallic	Delocalised electron "sea" surrounding positive ion cores	Metals, alloys (Fe, Cu, Al)	Ductile, malleable, high thermal/electrical conductivity, opaque	

Covalent	Directional shared electron pairs between specific valence shells	Diamond, Si, SiC, polymers	Extremely hard, brittle, high MP, electrical insulator (usually)	

Ionic	Electrostatic attraction between cation (+) and anion (-)	NaCl, MgO, Al₂O₃ ceramics	Hard, brittle, high MP, insulator when solid, conductor when molten	

Van der Waals	Secondary weak fluctuating or permanent dipole attractions	Inter-chain polymer bonds, paraffin	Weakest bond, low MP, flexible, low strength	

💡 Bond Energy Order: Covalent ≈ Ionic > Metallic >> Van der Waals.

  Melting point directly scales with bond energy: Diamond (covalent) > MgO (ionic) > Iron (metallic) > Polymers (Van der Waals).

2. Crystal Structures & Allotropy

BCC (Body-Centred Cubic)

  Atoms/cell ($N$): 2

  APF: 0.68

  Coordination No.: 8

  Lattice Relation: $4r = a\sqrt{3}$

  Metals: $\alpha$-Fe (<912°C), W, Cr, Mo, V

  Note: Less dense; no close-packed planes → higher yield strength, lower ductility than FCC

FCC (Face-Centred Cubic)

  Atoms/cell ($N$): 4

  APF: 0.74 (maximum)

  Coordination No.: 12

  Lattice Relation: $4r = a\sqrt{2}$

  Metals: $\gamma$-Fe (912–1394°C), Al, Cu, Ni, Pb, Au

  Note: Maximum packing density; {111} close-packed planes → most ductile

HCP (Hexagonal Close-Packed)

  Atoms/cell ($N$): 6

  APF: 0.74

  Coordination No.: 12

  Ideal $c/a$ ratio: 1.633

  Metals: Mg, Zn, Ti, Be, Co

  Note: Same APF as FCC, but fewer slip systems → lower room temp ductility

Unit Cell Atom Calculation Formula

  $$N = \frac{N_c}{8} + \frac{N_f}{2} + \frac{N_e}{4} + N_i$$
  
  Where $N_c$ = corner atoms (shared by 8 cells), $N_f$ = face-centre atoms (shared by 2 cells), $N_e$ = edge-centre atoms (shared by 4 cells), $N_i$ = interior atoms (100% inside).

Iron Allotropy (Polymorphism)

Allotrope	Temperature Range	Crystal Structure	Max Carbon Solubility	

$\alpha$-Ferrite	Below 912°C	BCC	0.022% C at 727°C	

  $\gamma$-Austenite	912°C – 1394°C	FCC	2.14% C at 1147°C	

  $\delta$-Ferrite	1394°C – 1538°C (MP)	BCC	0.09% C at 1493°C	

⚠️ Exam Trap: FCC Austenite dissolves nearly 100 times more carbon (2.14%) than BCC Ferrite (0.022%) because FCC has larger interstitial octahedral voids (0.414r vs 0.291r in BCC). This dramatic solubility collapse during cooling forms the base for martensitic hardening!

3. Crystal Imperfections & Strengthening

Point Defects (0D)

Defect	Description	Effect on Properties	

Vacancy	Missing atom at lattice site	Enables solid-state atomic diffusion; equilibrium concentration increases exponentially with temp	

  Interstitial	Extra small atom crammed in void	Causes severe local lattice distortion; hardens matrix (e.g., C in Fe)	

  Substitutional	Host atom replaced by solute atom	Forms solid solution; strength depends on atomic size mismatch	

  Schottky Defect	Cation-anion vacancy pair in ionic crystal	Maintains charge neutrality; lowers bulk density	

  Frenkel Defect	Ion moves to interstitial site, leaving vacancy	Cation displacement in ionic crystal; density unchanged	

Line Defects (1D Dislocations)

Dislocation Type	Burgers Vector ($\mathbf{b}$) vs Line ($\mathbf{t}$)	Motion Direction	Deformation Mechanism	

Edge Dislocation	Perpendicular ($\mathbf{b} \perp \mathbf{t}$)	Parallel to Burgers vector	Extra half-plane of atoms inserted in lattice	

Screw Dislocation	Parallel ($\mathbf{b} \parallel \mathbf{t}$)	Perpendicular to Burgers vector	Helical spiral ramp structure around dislocation line	

Hall-Petch Relation — Grain Size Strengthening

  $$\sigma_y = \sigma_0 + k_y \cdot d^{-1/2}$$
  
  $\sigma_y$ = yield strength, $\sigma_0$ = friction stress, $k_y$ = locking parameter, $d$ = average grain diameter.

  Grain refinement is the ONLY strengthening mechanism that simultaneously increases both yield strength AND impact toughness!

4. Iron-Carbon Phase Diagram

Key Invariant Reactions

Reaction	Temp (°C)	Carbon %	Phase Transformation Equation	Product Name	

Eutectoid	727°C ($A_1$)	0.80% C	$\gamma\text{ (Austenite, solid)} \rightleftharpoons \alpha\text{ (Ferrite)} + \text{Fe}_3\text{C (Cementite)}$	Pearlite (Lamellar microconstituent)	

Eutectic	1147°C	4.30% C	$L\text{ (Liquid)} \rightleftharpoons \gamma\text{ (Austenite)} + \text{Fe}_3\text{C}$	Ledeburite	

Peritectic	1493°C	0.17% C	$L\text{ (Liquid)} + \delta\text{-Ferrite} \rightleftharpoons \gamma\text{ (Austenite)}$	Austenite ($\gamma$)	

Classification of Steels & Cast Irons

Hypoeutectoid Steel (0.008% – 0.80% C): Microstructure = Proeutectoid Ferrite + Pearlite

  Eutectoid Steel (0.80% C): Microstructure = 100% Pearlite

  Hypereutectoid Steel (0.80% – 2.14% C): Microstructure = Pearlite + Proeutectoid Cementite network

  Cast Irons (2.14% – 6.67% C): Commercial range 2.5% – 4.0% C

Lever Rule Formula (Phase Fraction)

  $$W_\alpha = \frac{C_\beta - C_0}{C_\beta - C_\alpha} \times 100\%$$
  
  $C_0$ = overall alloy composition, $C_\alpha, C_\beta$ = phase boundaries of tie-line at given temperature.

5. Microstructural Phases of Steel

Phase / Constituent	Crystal Structure	Hardness (HB)	Cooling / Formation Route	Key Characteristics	

Ferrite ($\alpha$)	BCC	~80 HB	Equilibrium slow cool below $A_3$/$A_1$	Soft, highly ductile, magnetic below 768°C (Curie point)	

Austenite ($\gamma$)	FCC	~200 HB	Stable above $A_1$/$A_3$ line	Non-magnetic, high toughness, high carbon solubility (2.14%)	

Cementite ($\text{Fe}_3\text{C}$)	Orthorhombic	~700–800 HB	Intermetallic compound (6.67% C)	Extremely hard, extremely brittle	

Pearlite	Lamellar ($\alpha + \text{Fe}_3\text{C}$)	~200–250 HB	Slow furnace/air cool across $A_1$	Alternating layers of ferrite (88%) and cementite (12%)	

Martensite	BCT (Tetragonal)	~500–700 HB	Rapid quench below $M_s$ (Diffusionless)	Supersaturated carbon trapped in BCT distortion; extremely hard & brittle	

Bainite	Non-lamellar ($\alpha + \text{Fe}_3\text{C}$)	~400–500 HB	Isothermal hold between 250°C–550°C	Upper bainite (feathery) vs Lower bainite (acicular); high toughness	

Spheroidite	Spherical $\text{Fe}_3\text{C}$ in $\alpha$	~160–190 HB	Prolonged sub-critical heating (700°C for 24h)	Maximum machinability & ductility; lowest strength	

6. Manufacture of Iron & Steel

Ironmaking — Blast Furnace

  Iron ore (Hematite $\text{Fe}_2\text{O}_3$), Coke (fuel & reductant), and Limestone ($\text{CaCO}_3$ flux) are charged at the top. Hot air blast is injected through tuyeres.

Blast Furnace Reaction Chemistry

Combustion & Gas Generation: $\text{C} + \text{O}_2 \rightarrow \text{CO}_2 \quad (\Delta H < 0)$; $\text{CO}_2 + \text{C} \rightarrow 2\text{CO}$

  Reduction of Ore: $3\text{Fe}_2\text{O}_3 + \text{CO} \rightarrow 2\text{Fe}_3\text{O}_4 + \text{CO}_2 \rightarrow 6\text{FeO} \rightarrow 6\text{Fe} + 6\text{CO}_2$

  Fluxing & Slag Formation: $\text{CaCO}_3 \rightarrow \text{CaO} + \text{CO}_2$; $\text{CaO} + \text{SiO}_2 \rightarrow \text{CaSiO}_3\text{ (Slag)}$

Product = Pig Iron (~4% C, High Si, Mn, P, S). Very brittle, unforgeable.

Steelmaking Processes

Process Route	Primary Raw Material	Refining Action	Key Features	

Basic Oxygen Furnace (BOF / LD)	75% Molten Pig Iron + 25% Scrap	Supersonic $O_2$ lance burns out C, Si, Mn	Dominant global steelmaking process; fast tap time (40 min)	

Electric Arc Furnace (EAF)	100% Cold Steel Scrap / DRI	Graphite electrodes melt charge via high-current arc	Used for high-alloy, stainless, and tool steels	

Deoxidation Types	Killed Steel ($\text{Al}/\text{Si}$ added)	Semi-killed Steel / Rimmed Steel ($\text{FeMnO}$)	Killed steel has zero gas porosity, uniform properties	

7. Heat Treatment of Steel

Annealing

  Heat $30\text{--}50^\circ\text{C}$ above $A_3$ (hypo) or $A_1$ (hyper). Slow furnace cool. Result: Maximum softness, stress relief, coarse pearlite.

Normalising

  Heat $30\text{--}50^\circ\text{C}$ above $A_3$ or $A_{cm}$. Air cool in still air. Result: Grain refinement, fine pearlite, higher yield strength than annealing.

Hardening (Quenching)

  Heat above $A_3$/$A_1$, hold to austenitise, rapid quench in water/oil below $M_s$. Result: 100% Martensite (Maximum hardness, brittle).

Tempering

  Reheat hardened steel ($150\text{--}650^\circ\text{C}$), air cool. Result: Relieves internal quenching stress, restores toughness, sacrifices slight hardness.

Austempering

  Quench into salt bath at $250\text{--}450^\circ\text{C}$, hold isothermally until transformed. Result: 100% Bainite. High toughness, zero temper brittleness.

Martempering

  Quench to just above $M_s$, hold to equalise temperature, air cool. Result: Martensite with minimal thermal distortion/cracking.

⚠️ Quenching Media Severity Ranking (Cooling Rate):

  $$\text{Brine (Salt Water)} > \text{Plain Water} > \text{Oil} > \text{Air}$$
  Brine cools fastest because salt prevents stable vapor blanket formation. Oil reduces thermal shock & distortion in alloy steels.

8. Alloy Steels & Alloying Elements

Element	Primary Function	Carbide Former?	Key Effects & Applications	

Chromium (Cr)	Corrosion resistance & Hardenability	Strong	>12% Cr yields Stainless Steel. Forms hard $\text{Cr}_7\text{C}_3$ carbides.	

  Nickel (Ni)	Toughness & Impact strength	Non-carbide	Stabilises Austenite; improves low-temperature notch toughness.	

  Molybdenum (Mo)	High-temp creep resistance	Strong	Prevents temper brittleness; refines grain size.	

  Vanadium (V)	Grain refinement & Wear resistance	Very Strong	Inhibits grain growth at high heat; key in HSS tools.	

  Tungsten (W)	Hot Hardness (Red Hardness)	Very Strong	Retains cutting hardness up to 600°C in HSS ($18\text{-}4\text{-}1$ W-Cr-V).	

  Manganese (Mn)	Deoxidiser & Hardenability	Moderate	Binds harmful sulphur to form harmless MnS inclusions.	

Special Alloys Quick Reference

Alloy Name	Nominal Composition	Key Properties & Applications	

18/8 Stainless (AISI 304)	18% Cr, 8% Ni, Balance Fe	Austenitic, non-magnetic, superior corrosion resistance	

  High-Speed Steel (M2)	6% W, 5% Mo, 4% Cr, 2% V, 0.85% C	Retains cutting edge at 600°C (hot hardness)	

  Invar	36% Ni, 64% Fe	Near-zero thermal expansion coefficient ($\alpha \approx 1.2 \times 10^{-6}/\text{K}$)	

  Permalloy	78% Ni, 22% Fe	Ultra-high magnetic permeability; transformer cores & magnetic shielding	

9. Non-Ferrous Alloys & Bearing Metals

Copper Alloys (Brasses & Bronzes)

Alloy Name	Nominal Composition	Distinctive Property	Typical Applications	

Yellow Brass	70% Cu, 30% Zn	Ductile, cold-workable	Cartridge cases, sheets, tubes	

  Muntz Metal	60% Cu, 40% Zn	$\alpha+\beta$ structure, hot-workable	Condenser tubes, ship sheathing	

  Naval Brass	60% Cu, 39% Zn, 1% Sn	Tin addition prevents dezincification	Marine fittings, propeller shafts	

  Gun Metal	88% Cu, 10% Sn, 2% Zn	High strength, corrosion resistant	Hydraulic valves, bearings, pumps	

  Phosphor Bronze	90% Cu, 9.7% Sn, 0.3% P	High fatigue resistance, wear proof	Heavy duty gears, springs, bearings	

  German Silver	60% Cu, 20% Ni, 20% Zn	Silver color despite 0% Silver	Cutlery, musical instruments, contacts	

Bearing Metals & Light Alloys

Alloy Name	Nominal Composition	Microstructure Mechanism	Typical Applications	

Babbitt Metal (Tin-base)	86% Sn, 10% Sb, 4% Cu	Hard $\text{Sb}_3\text{Sn}$ & $\text{Cu}_6\text{Sn}_5$ cuboids in soft Sn matrix	High-speed IC engine main crankshaft journal bearings	

White Metal (Lead-base)	75% Pb, 15% Sb, 10% Sn	Cheaper lead matrix carrying hard particles	Railway axle bearings, low-speed shafts	

Duralumin	94.5% Al, 4% Cu, 0.5% Mg, 0.5% Mn	Age-hardenable ($\text{CuAl}_2$ precipitate)	Aircraft fuselage structures, rivets	

10. Principles of Powder Metallurgy

Mandatory 4-Step Production Sequence

Powder Production  →  Blending & Mixing  →  Compacting (Green Compact)  →  Sintering

PM Step	Process Mechanism	Key Operational Parameters	

1. Powder Production	Atomisation (liquid metal stream sprayed by air/water gas jet), Oxide Reduction, Electrolysis	Yields controlled particle size distribution ($1\text{--}100\ \mu\text{m}$)	

2. Blending & Mixing	Homogenising elemental powders + solid lubricants (zinc stearate, wax)	Reduces die wall friction and ejection pressure	

3. Compacting	Uniaxial pressing in rigid die at $100\text{--}800\ \text{MPa}$	Produces Green Compact (interlocking & cold welding). Weight = Powder Weight!	

4. Sintering	Heating in controlled reducing atmosphere at $0.7\text{--}0.9\ T_m$	Solid-state atomic diffusion seals pores; particles bond without bulk melting!	

💡 Secondary PM Operations:

  • Impregnation: Pores filled with lubricating oil (10–30% by vol) → Self-lubricating porous bronze bearings.

  • Infiltration: Pores filled with lower-melting liquid metal (e.g. molten Cu into Fe compact) → Eliminates porosity, boosts strength.

  • Primary PM Application: Tungsten Carbide ($\text{WC-Co}$) cutting tools. WC grains (~90%) bonded with Cobalt binder (~10%).

11. Key Formulas Sheet

Concept / Relation	Mathematical Formula	Variables & Units	

Unit Cell Atom Count	$N = \frac{N_c}{8} + \frac{N_f}{2} + \frac{N_e}{4} + N_i$	$\text{SC}=1, \text{BCC}=2, \text{FCC}=4, \text{HCP}=6$	

Atomic Packing Factor	$\text{APF} = \frac{N \cdot \frac{4}{3}\pi r^3}{V_{\text{unit cell}}}$	$\text{SC}=0.52, \text{BCC}=0.68, \text{FCC}=\text{HCP}=0.74$	

BCC Lattice Parameter	$a = \frac{4r}{\sqrt{3}}$	Body diagonal = $4r$	

FCC Lattice Parameter	$a = \frac{4r}{\sqrt{2}} = 2\sqrt{2}\,r$	Face diagonal = $4r$	

Theoretical Density	$\rho = \frac{n \cdot A}{V_c \cdot N_A}$	$n$=atoms/cell, $A$=atomic mass, $V_c$=volume, $N_A$=$6.023 \times 10^{23}$	

Hall-Petch Yield Stress	$\sigma_y = \sigma_0 + k_y \cdot d^{-1/2}$	$d$=average grain diameter ($\text{mm}$)	

Tie-Line Lever Rule	$W_\alpha = \frac{C_\beta - C_0}{C_\beta - C_\alpha} \times 100\%$	Weight fraction of phase $\alpha$	

12. Key Points & Exam Traps

Exam Summary Checklist

APF Values: SC = 0.52, BCC = 0.68, FCC = HCP = 0.74. FCC and HCP possess maximum close packing.

  Coordination Numbers: SC = 6, BCC = 8, FCC = HCP = 12.

  Fe-C Invariant Temps: Eutectoid = 727°C (0.80% C), Eutectic = 1147°C (4.30% C), Peritectic = 1493°C (0.17% C).

  Hardest Microstructure: Martensite (BCT structure). Softest/Ductile: Ferrite ($\alpha$). Maximum Machinability: Spheroidite.

  Quenching Severity: Brine > Water > Oil > Air.

  Stainless Steel: Minimum 12% Cr required for self-healing passive $\text{Cr}_2\text{O}_3$ oxide layer. 18/8 (304) is non-magnetic austenitic.

  Hot Hardness Element: Tungsten (W) and Cobalt (Co) preserve cutting tool hardness up to 600°C.

  German Silver: Contains ZERO Silver! Composition: 60% Cu, 20% Ni, 20% Zn.

  Babbitt Microstructure: Hard $\text{Sb}_3\text{Sn}$ cuboids embedded in soft tin/lead matrix to accommodate shaft misalignment and absorb grit particles.

  Powder Metallurgy Rule: Sintering occurs BELOW the bulk melting point ($0.7\text{--}0.9\ T_m$) via solid-state atomic diffusion!

Material Science & Metallurgy — High-Yield Revision Guide

  AP GenCo AE / SSC JE / Mechanical Engineering Examination Series
